Repository: oknepilip/remont-katerov.ru

# remont-katerov.ru
ship repairs and service

# Сборка сайта

- `tools/content.py` — все тексты: услуги, кейсы, FAQ, страница для коммерческих судов.
- `tools/src/site.css`, `tools/src/site.js` — общий стиль, формы и сценарии Стармеха.
- `python3 tools/build.py` — собирает предпросмотр в `/preview/` (закрыт от поисковиков, видны заметки для владельца).
- `python3 tools/build.py --live` — собирает сайт в корень: индексируется, пишет `sitemap.xml`, подключает Метрику.

Цены: в `content.py` у работы можно указать цену, например `("ТО двигателя", "от 15 000 ₽")`.
Адрес страницы с `?test=1` не отправляет заявки, текст заявки пишется в консоль браузера.

File: tools/articles/aluminium-sandblasting.html
<h2>Почему алюминий требует особого подхода</h2>
<p>Алюминий — мягкий металл (HB 30–100 против HB 120–200 у стали). При пескоструйной обработке:</p>
<ul>
<li>Твёрдый абразив (кварцевый песок, стальная дробь) вминается в поверхность, а не скалывает оксидный слой.</li>
<li>Частицы абразива остаются в поверхности и служат очагами контактной коррозии (гальваническая пара алюминий–сталь).</li>
<li>Избыточное давление деформирует тонкий лист, особенно в зоне сварных швов.</li>
</ul>
<p><strong>Главное правило:</strong> для алюминия — только нежёсткий, незагрязнённый, незастрявший абразив.</p>
<h2>Выбор абразива</h2>
<div class="tbl"><table><thead><tr><th scope="col">Абразив</th><th scope="col">Рекомендация для Al</th><th scope="col">Примечание</th></tr></thead><tbody><tr><td>Стеклянные шарики (glass beads)</td><td>✓ Хорошо</td><td>Мягкий пластичный профиль, не застревает, не даёт контактной коррозии</td></tr><tr><td>Алюминиевый оксид (Al₂O₃)</td><td>✓ Хорошо</td><td>Угловатый профиль, хорошая адгезия, инертен к Al</td></tr><tr><td>Пластиковая крошка (plastic media)</td><td>✓ Хорошо для тонкого металла</td><td>Минимальное механическое воздействие, деликатная очистка</td></tr><tr><td>Корунд (электрокорунд)</td><td>✓ С осторожностью</td><td>Только фракция 80–120 меш, давление &lt; 3 бар</td></tr><tr><td>Кварцевый песок</td><td>✗ Запрещён</td><td>Застревает в поверхности, силикоз оператора, плохая адгезия</td></tr><tr><td>Стальная дробь/купершлак</td><td>✗ Запрещён</td><td>Железное загрязнение → гальваническая коррозия</td></tr></tbody></table></div>
<h2>Степени очистки по ISO 8501-1</h2>
<div class="tbl"><table><thead><tr><th scope="col">Степень</th><th scope="col">Описание</th><th scope="col">Применение на Al</th></tr></thead><tbody><tr><td>Sa 1</td><td>Лёгкая очистка: удалены рыхлые загрязнения</td><td>Только под временную защиту</td></tr><tr><td>Sa 2</td><td>Тщательная очистка: нет видимых масел, грязи, ржавчины</td><td>Под покрытия 1-го класса</td></tr><tr><td>Sa 2½</td><td>Очень тщательная: серебристо-серый цвет, допустимы лёгкие тени</td><td>Стандарт для судостроительных систем покрытий</td></tr><tr><td>Sa 3</td><td>Идеальная очистка: металлический блеск, без каких-либо загрязнений</td><td>Эпоксидные грунты высокого класса, морские покрытия класса A</td></tr></tbody></table></div>
<p>Для большинства судовых систем покрытий на алюминии требуется Sa 2½.</p>
<h2>Режимы давления</h2>
<div class="tbl"><table><thead><tr><th scope="col">Толщина листа (мм)</th><th scope="col">Рекомендуемое давление (бар)</th></tr></thead><tbody><tr><td>&lt; 3 мм</td><td>1,5–2,0</td></tr><tr><td>3–6 мм</td><td>2,0–3,0</td></tr><tr><td>6–10 мм</td><td>2,5–4,0</td></tr><tr><td>&gt; 10 мм</td><td>3,0–5,0</td></tr></tbody></table></div>
<p>Угол наклона сопла к поверхности: 45–60° — это обеспечивает скалывающее, а не вдавливающее воздействие абразива.</p>
<h2>Контроль профиля поверхности</h2>
<p>Профиль поверхности (шероховатость) измеряется профилометром или компаратором поверхности по ISO 8503. Для алюминия оптимально:</p>
<ul>
<li>Rz (средняя высота профиля): 40–70 мкм — обеспечивает достаточный механический зацеп для грунта.</li>
<li>Не допускается Rz &gt; 100 мкм — абразивные пики будут торчать над слоем грунта и служить очагами коррозии.</li>
<li>Слишком гладкая поверхность (Rz &lt; 25 мкм) — адгезия покрытия снижается, особенно у эпоксидов.</li>
</ul>
<h2>Подготовка к грунтованию</h2>
<p><strong>Время:</strong> грунтование должно начаться не позже чем через 4 часа после пескоструйной обработки. Алюминий окисляется быстрее стали — свежеочищенная поверхность теряет адгезионные свойства.</p>
<ul>
<li>Продуйте поверхность чистым сухим воздухом для удаления пыли.</li>
<li>Обезжирьте изопропиловым спиртом или специализированным обезжиривателем (не ацетоном — оставляет плёнку).</li>
<li>Не прикасайтесь к очищенной поверхности голыми руками — отпечатки разрушают адгезию.</li>
<li>Для алюминия рекомендуется эпоксидный или wash-primer (кислотный грунт) — они обеспечивают химическое сцепление с оксидным слоем.</li>
</ul>
<h2>Типичные ошибки</h2>
<div class="tbl"><table><thead><tr><th scope="col">Ошибка</th><th scope="col">Последствие</th></tr></thead><tbody><tr><td>Использование кварцевого песка</td><td>Загрязнение SiO₂, плохая адгезия, профзаболевание оператора</td></tr><tr><td>Стальная дробь на алюминий</td><td>Гальваническая коррозия через 1–2 сезона</td></tr><tr><td>Давление &gt; 5 бар на лист &lt; 4 мм</td><td>Деформация листа, "гофр"</td></tr><tr><td>Грунтование через 24+ часа</td><td>Алюминий окислился, адгезия потеряна — нужна повторная очистка</td></tr><tr><td>Одна фракция абразива на весь корпус</td><td>Разный профиль на разных участках — неравномерная адгезия</td></tr></tbody></table></div>
